Repository: Nightwing-Rb/bhansalimetals

File: src/content/technical-data/chemical-compositions-alloys.json
{
  "title": "Chemical Composition Matrix of Stainless Steels & Nickel Superalloys",
  "standard": "ASTM / ASME / UNS / W.Nr. Standards",
  "category": "metallurgical-data",
  "metaTitle": "Chemical Composition Matrix (SS, Inconel, Monel, Hastelloy) | Bhansali Metals",
  "metaDescription": "Comprehensive chemical composition chart detailing elemental min/max percentages (C, Cr, Ni, Mo, Fe, Cu, Ti, Nb, Mn, Si) for stainless steels, duplex, and nickel alloys.",
  "description": "Authoritative elemental chemical composition limits (wt %) for austenitic, duplex, super duplex stainless steels, and high-nickel superalloys per ASTM / ASME specifications. All values represent certified percentage limits by mass.",
  "downloadablePdf": "/downloads/chemical-composition-matrix-bhansali.pdf",
  "tableHeaders": [
    "Grade / Alloy",
    "UNS Number",
    "Carbon C (%)",
    "Manganese Mn (%)",
    "Silicon Si (%)",
    "Phosphorus P (%)",
    "Sulfur S (%)",
    "Chromium Cr (%)",
    "Nickel Ni (%)",
    "Molybdenum Mo (%)",
    "Iron Fe (%)",
    "Other Elements (%)"
  ],
  "rows": [
    {
      "Grade / Alloy": "Stainless Steel 301",
      "UNS Number": "UNS S30100",
      "Carbon C (%)": "0.15 max",
      "Manganese Mn (%)": "2.00 max",
      "Silicon Si (%)": "1.00 max",
      "Phosphorus P (%)": "0.045 max",
      "Sulfur S (%)": "0.030 max",
      "Chromium Cr (%)": "16.0 - 18.0",
      "Nickel Ni (%)": "6.0 - 8.0",
      "Molybdenum Mo (%)": "—",
      "Iron Fe (%)": "Balance",
      "Other Elements (%)": "N 0.10 max"
    },
    {
      "Grade / Alloy": "Stainless Steel 304",
      "UNS Number": "UNS S30400",
      "Carbon C (%)": "0.08 max",
      "Manganese Mn (%)": "2.00 max",
      "Silicon Si (%)": "0.75 max",
      "Phosphorus P (%)": "0.045 max",
      "Sulfur S (%)": "0.030 max",
      "Chromium Cr (%)": "18.0 - 20.0",
      "Nickel Ni (%)": "8.0 - 10.5",
      "Molybdenum Mo (%)": "—",
      "Iron Fe (%)": "Balance",
      "Other Elements (%)": "N 0.10 max"
    },
    {
      "Grade / Alloy": "Stainless Steel 304L",
      "UNS Number": "UNS S30403",
      "Carbon C (%)": "0.030 max",
      "Manganese Mn (%)": "2.00 max",
      "Silicon Si (%)": "0.75 max",
      "Phosphorus P (%)": "0.045 max",
      "Sulfur S (%)": "0.030 max",
      "Chromium Cr (%)": "18.0 - 20.0",
      "Nickel Ni (%)": "8.0 - 12.0",
      "Molybdenum Mo (%)": "—",
      "Iron Fe (%)": "Balance",
      "Other Elements (%)": "N 0.10 max"
    },
    {
      "Grade / Alloy": "Stainless Steel 310S",
      "UNS Number": "UNS S31008",
      "Carbon C (%)": "0.08 max",
      "Manganese Mn (%)": "2.00 max",
      "Silicon Si (%)": "1.50 max",
      "Phosphorus P (%)": "0.045 max",
      "Sulfur S (%)": "0.030 max",
      "Chromium Cr (%)": "24.0 - 26.0",
      "Nickel Ni (%)": "19.0 - 22.0",
      "Molybdenum Mo (%)": "—",
      "Iron Fe (%)": "Balance",
      "Other Elements (%)": "—"
    },
    {
      "Grade / Alloy": "Stainless Steel 316",
      "UNS Number": "UNS S31600",
      "Carbon C (%)": "0.08 max",
      "Manganese Mn (%)": "2.00 max",
      "Silicon Si (%)": "0.75 max",
      "Phosphorus P (%)": "0.045 max",
      "Sulfur S (%)": "0.030 max",
      "Chromium Cr (%)": "16.0 - 18.0",
      "Nickel Ni (%)": "10.0 - 14.0",
      "Molybdenum Mo (%)": "2.0 - 3.0",
      "Iron Fe (%)": "Balance",
      "Other Elements (%)": "N 0.10 max"
    },
    {
      "Grade / Alloy": "Stainless Steel 316L",
      "UNS Number": "UNS S31603",
      "Carbon C (%)": "0.030 max",
      "Manganese Mn (%)": "2.00 max",
      "Silicon Si (%)": "0.75 max",
      "Phosphorus P (%)": "0.045 max",
      "Sulfur S (%)": "0.030 max",
      "Chromium Cr (%)": "16.0 - 18.0",
      "Nickel Ni (%)": "10.0 - 14.0",
      "Molybdenum Mo (%)": "2.0 - 3.0",
      "Iron Fe (%)": "Balance",
      "Other Elements (%)": "N 0.10 max"
    },
    {
      "Grade / Alloy": "Stainless Steel 317",
      "UNS Number": "UNS S31700",
      "Carbon C (%)": "0.08 max",
      "Manganese Mn (%)": "2.00 max",
      "Silicon Si (%)": "0.75 max",
      "Phosphorus P (%)": "0.045 max",
      "Sulfur S (%)": "0.030 max",
      "Chromium Cr (%)": "18.0 - 20.0",
      "Nickel Ni (%)": "11.0 - 15.0",
      "Molybdenum Mo (%)": "3.0 - 4.0",
      "Iron Fe (%)": "Balance",
      "Other Elements (%)": "N 0.10 max"
    },
    {
      "Grade / Alloy": "Stainless Steel 317L",
      "UNS Number": "UNS S31703",
      "Carbon C (%)": "0.030 max",
      "Manganese Mn (%)": "2.00 max",
      "Silicon Si (%)": "0.75 max",
      "Phosphorus P (%)": "0.045 max",
      "Sulfur S (%)": "0.030 max",
      "Chromium Cr (%)": "18.0 - 20.0",
      "Nickel Ni (%)": "11.0 - 15.0",
      "Molybdenum Mo (%)": "3.0 - 4.0",
      "Iron Fe (%)": "Balance",
      "Other Elements (%)": "N 0.10 max"
    },
    {
      "Grade / Alloy": "Stainless Steel 321",
      "UNS Number": "UNS S32100",
      "Carbon C (%)": "0.08 max",
      "Manganese Mn (%)": "2.00 max",
      "Silicon Si (%)": "0.75 max",
      "Phosphorus P (%)": "0.045 max",
      "Sulfur S (%)": "0.030 max",
      "Chromium Cr (%)": "17.0 - 19.0",
      "Nickel Ni (%)": "9.0 - 12.0",
      "Molybdenum Mo (%)": "—",
      "Iron Fe (%)": "Balance",
      "Other Elements (%)": "Ti = 5x(C+N) min - 0.70 max"
    },
    {
      "Grade / Alloy": "Stainless Steel 347",
      "UNS Number": "UNS S34700",
      "Carbon C (%)": "0.08 max",
      "Manganese Mn (%)": "2.00 max",
      "Silicon Si (%)": "0.75 max",
      "Phosphorus P (%)": "0.045 max",
      "Sulfur S (%)": "0.030 max",
      "Chromium Cr (%)": "17.0 - 19.0",
      "Nickel Ni (%)": "9.0 - 13.0",
      "Molybdenum Mo (%)": "—",
      "Iron Fe (%)": "Balance",
      "Other Elements (%)": "Nb = 10xC min - 1.00 max"
    },
    {
      "Grade / Alloy": "Stainless Steel 409",
      "UNS Number": "UNS S40900",
      "Carbon C (%)": "0.08 max",
      "Manganese Mn (%)": "1.00 max",
      "Silicon Si (%)": "1.00 max",
      "Phosphorus P (%)": "0.040 max",
      "Sulfur S (%)": "0.020 max",
      "Chromium Cr (%)": "10.5 - 11.75",
      "Nickel Ni (%)": "0.50 max",
      "Molybdenum Mo (%)": "—",
      "Iron Fe (%)": "Balance",
      "Other Elements (%)": "Ti = 6x(C+N) min - 0.75 max"
    },
    {
      "Grade / Alloy": "Stainless Steel 410",
      "UNS Number": "UNS S41000",
      "Carbon C (%)": "0.15 max",
      "Manganese Mn (%)": "1.00 max",
      "Silicon Si (%)": "1.00 max",
      "Phosphorus P (%)": "0.040 max",
      "Sulfur S (%)": "0.030 max",
      "Chromium Cr (%)": "11.5 - 13.5",
      "Nickel Ni (%)": "0.75 max",
      "Molybdenum Mo (%)": "—",
      "Iron Fe (%)": "Balance",
      "Other Elements (%)": "—"
    },
    {
      "Grade / Alloy": "Stainless Steel 420",
      "UNS Number": "UNS S42000",
      "Carbon C (%)": "0.15 - 0.40",
      "Manganese Mn (%)": "1.00 max",
      "Silicon Si (%)": "1.00 max",
      "Phosphorus P (%)": "0.040 max",
      "Sulfur S (%)": "0.030 max",
      "Chromium Cr (%)": "12.0 - 14.0",
      "Nickel Ni (%)": "0.75 max",
      "Molybdenum Mo (%)": "—",
      "Iron Fe (%)": "Balance",
      "Other Elements (%)": "—"
    },
    {
      "Grade / Alloy": "Stainless Steel 430",
      "UNS Number": "UNS S43000",
      "Carbon C (%)": "0.12 max",
      "Manganese Mn (%)": "1.00 max",
      "Silicon Si (%)": "1.00 max",
      "Phosphorus P (%)": "0.040 max",
      "Sulfur S (%)": "0.030 max",
      "Chromium Cr (%)": "16.0 - 18.0",
      "Nickel Ni (%)": "0.75 max",
      "Molybdenum Mo (%)": "—",
      "Iron Fe (%)": "Balance",
      "Other Elements (%)": "—"
    },
    {
      "Grade / Alloy": "Stainless Steel 904L",
      "UNS Number": "UNS N08904",
      "Carbon C (%)": "0.020 max",
      "Manganese Mn (%)": "2.00 max",
      "Silicon Si (%)": "1.00 max",
      "Phosphorus P (%)": "0.045 max",
      "Sulfur S (%)": "0.035 max",
      "Chromium Cr (%)": "19.0 - 23.0",
      "Nickel Ni (%)": "23.0 - 28.0",
      "Molybdenum Mo (%)": "4.0 - 5.0",
      "Iron Fe (%)": "Balance",
      "Other Elements (%)": "Cu 1.0 - 2.0, N 0.10 max"
    },
    {
      "Grade / Alloy": "Duplex 2205",
      "UNS Number": "UNS S32205 / S31803",
      "Carbon C (%)": "0.030 max",
      "Manganese Mn (%)": "2.00 max",
      "Silicon Si (%)": "1.00 max",
      "Phosphorus P (%)": "0.030 max",
      "Sulfur S (%)": "0.020 max",
      "Chromium Cr (%)": "22.0 - 23.0",
      "Nickel Ni (%)": "4.5 - 6.5",
      "Molybdenum Mo (%)": "3.0 - 3.5",
      "Iron Fe (%)": "Balance",
      "Other Elements (%)": "N 0.14 - 0.20"
    },
    {
      "Grade / Alloy": "Super Duplex 2507",
      "UNS Number": "UNS S32750",
      "Carbon C (%)": "0.030 max",
      "Manganese Mn (%)": "1.20 max",
      "Silicon Si (%)": "0.80 max",
      "Phosphorus P (%)": "0.035 max",
      "Sulfur S (%)": "0.020 max",
      "Chromium Cr (%)": "24.0 - 26.0",
      "Nickel Ni (%)": "6.0 - 8.0",
      "Molybdenum Mo (%)": "3.0 - 5.0",
      "Iron Fe (%)": "Balance",
      "Other Elements (%)": "N 0.24 - 0.32, Cu 0.50 max"
    },
    {
      "Grade / Alloy": "Monel 400",
      "UNS Number": "UNS N04400",
      "Carbon C (%)": "0.15 max",
      "Manganese Mn (%)": "2.00 max",
      "Silicon Si (%)": "0.50 max",
      "Phosphorus P (%)": "0.020 max",
      "Sulfur S (%)": "0.024 max",
      "Chromium Cr (%)": "—",
      "Nickel Ni (%)": "63.0 min",
      "Molybdenum Mo (%)": "—",
      "Iron Fe (%)": "2.5 max",
      "Other Elements (%)": "Cu 28.0 - 34.0"
    },
    {
      "Grade / Alloy": "Monel K-500",
      "UNS Number": "UNS N05500",
      "Carbon C (%)": "0.18 max",
      "Manganese Mn (%)": "1.50 max",
      "Silicon Si (%)": "0.50 max",
      "Phosphorus P (%)": "0.020 max",
      "Sulfur S (%)": "0.010 max",
      "Chromium Cr (%)": "—",
      "Nickel Ni (%)": "63.0 min",
      "Molybdenum Mo (%)": "—",
      "Iron Fe (%)": "2.0 max",
      "Other Elements (%)": "Cu 27.0 - 33.0, Al 2.3 - 3.15, Ti 0.35 - 0.85"
    },
    {
      "Grade / Alloy": "Inconel 600",
      "UNS Number": "UNS N06600",
      "Carbon C (%)": "0.15 max",
      "Manganese Mn (%)": "1.00 max",
      "Silicon Si (%)": "0.50 max",
      "Phosphorus P (%)": "0.015 max",
      "Sulfur S (%)": "0.015 max",
      "Chromium Cr (%)": "14.0 - 17.0",
      "Nickel Ni (%)": "72.0 min",
      "Molybdenum Mo (%)": "—",
      "Iron Fe (%)": "6.0 - 10.0",
      "Other Elements (%)": "Cu 0.50 max"
    },
    {
      "Grade / Alloy": "Inconel 625",
      "UNS Number": "UNS N06625",
      "Carbon C (%)": "0.10 max",
      "Manganese Mn (%)": "0.50 max",
      "Silicon Si (%)": "0.50 max",
      "Phosphorus P (%)": "0.015 max",
      "Sulfur S (%)": "0.015 max",
      "Chromium Cr (%)": "20.0 - 23.0",
      "Nickel Ni (%)": "58.0 min",
      "Molybdenum Mo (%)": "8.0 - 10.0",
      "Iron Fe (%)": "5.0 max",
      "Other Elements (%)": "Nb+Ta 3.15 - 4.15, Al 0.40 max, Ti 0.40 max"
    },
    {
      "Grade / Alloy": "Inconel 718",
      "UNS Number": "UNS N07718",
      "Carbon C (%)": "0.08 max",
      "Manganese Mn (%)": "0.35 max",
      "Silicon Si (%)": "0.35 max",
      "Phosphorus P (%)": "0.015 max",
      "Sulfur S (%)": "0.015 max",
      "Chromium Cr (%)": "17.0 - 21.0",
      "Nickel Ni (%)": "50.0 - 55.0",
      "Molybdenum Mo (%)": "2.8 - 3.3",
      "Iron Fe (%)": "Balance",
      "Other Elements (%)": "Nb+Ta 4.75 - 5.5, Ti 0.65 - 1.15, Al 0.2 - 0.8"
    },
    {
      "Grade / Alloy": "Incoloy 800 / 800H",
      "UNS Number": "UNS N08800 / N08810",
      "Carbon C (%)": "0.05 - 0.10",
      "Manganese Mn (%)": "1.50 max",
      "Silicon Si (%)": "1.00 max",
      "Phosphorus P (%)": "0.045 max",
      "Sulfur S (%)": "0.015 max",
      "Chromium Cr (%)": "19.0 - 23.0",
      "Nickel Ni (%)": "30.0 - 35.0",
      "Molybdenum Mo (%)": "—",
      "Iron Fe (%)": "39.5 min",
      "Other Elements (%)": "Al 0.15 - 0.60, Ti 0.15 - 0.60, Cu 0.75 max"
    },
    {
      "Grade / Alloy": "Incoloy 825",
      "UNS Number": "UNS N08825",
      "Carbon C (%)": "0.05 max",
      "Manganese Mn (%)": "1.00 max",
      "Silicon Si (%)": "0.50 max",
      "Phosphorus P (%)": "0.020 max",
      "Sulfur S (%)": "0.030 max",
      "Chromium Cr (%)": "19.5 - 23.5",
      "Nickel Ni (%)": "38.0 - 46.0",
      "Molybdenum Mo (%)": "2.5 - 3.5",
      "Iron Fe (%)": "22.0 min",
      "Other Elements (%)": "Cu 1.5 - 3.0, Ti 0.6 - 1.2, Al 0.2 max"
    },
    {
      "Grade / Alloy": "Hastelloy C-276",
      "UNS Number": "UNS N10276",
      "Carbon C (%)": "0.010 max",
      "Manganese Mn (%)": "1.00 max",
      "Silicon Si (%)": "0.08 max",
      "Phosphorus P (%)": "0.040 max",
      "Sulfur S (%)": "0.030 max",
      "Chromium Cr (%)": "14.5 - 16.5",
      "Nickel Ni (%)": "Balance",
      "Molybdenum Mo (%)": "15.0 - 17.0",
      "Iron Fe (%)": "4.0 - 7.0",
      "Other Elements (%)": "W 3.0 - 4.5, V 0.35 max, Co 2.5 max"
    },
    {
      "Grade / Alloy": "Hastelloy C-22",
      "UNS Number": "UNS N06022",
      "Carbon C (%)": "0.015 max",
      "Manganese Mn (%)": "0.50 max",
      "Silicon Si (%)": "0.08 max",
      "Phosphorus P (%)": "0.020 max",
      "Sulfur S (%)": "0.010 max",
      "Chromium Cr (%)": "20.0 - 22.5",
      "Nickel Ni (%)": "Balance",
      "Molybdenum Mo (%)": "12.5 - 14.5",
      "Iron Fe (%)": "2.0 - 6.0",
      "Other Elements (%)": "W 2.5 - 3.5, V 0.35 max, Co 2.5 max"
    },
    {
      "Grade / Alloy": "Hastelloy B-2",
      "UNS Number": "UNS N10665",
      "Carbon C (%)": "0.010 max",
      "Manganese Mn (%)": "1.00 max",
      "Silicon Si (%)": "0.10 max",
      "Phosphorus P (%)": "0.040 max",
      "Sulfur S (%)": "0.030 max",
      "Chromium Cr (%)": "1.00 max",
      "Nickel Ni (%)": "Balance",
      "Molybdenum Mo (%)": "26.0 - 30.0",
      "Iron Fe (%)": "2.00 max",
      "Other Elements (%)": "Co 1.00 max"
    },
    {
      "Grade / Alloy": "Hastelloy X",
      "UNS Number": "UNS N06002",
      "Carbon C (%)": "0.05 - 0.15",
      "Manganese Mn (%)": "1.00 max",
      "Silicon Si (%)": "1.00 max",
      "Phosphorus P (%)": "0.040 max",
      "Sulfur S (%)": "0.030 max",
      "Chromium Cr (%)": "20.5 - 23.0",
      "Nickel Ni (%)": "Balance",
      "Molybdenum Mo (%)": "8.0 - 10.0",
      "Iron Fe (%)": "17.0 - 20.0",
      "Other Elements (%)": "Co 0.5 - 2.5, W 0.2 - 1.0"
    },
    {
      "Grade / Alloy": "Nickel 200",
      "UNS Number": "UNS N02200",
      "Carbon C (%)": "0.15 max",
      "Manganese Mn (%)": "0.35 max",
      "Silicon Si (%)": "0.35 max",
      "Phosphorus P (%)": "0.010 max",
      "Sulfur S (%)": "0.010 max",
      "Chromium Cr (%)": "—",
      "Nickel Ni (%)": "99.0 min",
      "Molybdenum Mo (%)": "—",
      "Iron Fe (%)": "0.40 max",
      "Other Elements (%)": "Cu 0.25 max"
    },
    {
      "Grade / Alloy": "Nickel 201",
      "UNS Number": "UNS N02201",
      "Carbon C (%)": "0.020 max",
      "Manganese Mn (%)": "0.35 max",
      "Silicon Si (%)": "0.35 max",
      "Phosphorus P (%)": "0.010 max",
      "Sulfur S (%)": "0.010 max",
      "Chromium Cr (%)": "—",
      "Nickel Ni (%)": "99.0 min",
      "Molybdenum Mo (%)": "—",
      "Iron Fe (%)": "0.40 max",
      "Other Elements (%)": "Cu 0.25 max"
    }
  ],
  "dualUnitAvailable": true,
  "notes": [
    "Compositions conform to ASTM A240, ASTM A276, ASTM B443, ASTM B166, ASTM B574, and EN 10088-3 standards.",
    "Values are maximum weight percentages unless shown as a range or minimum limit.",
    "High nickel alloys utilize molybdenum, chromium, and tungsten solid solution strengthening with low iron limits for superior corrosion resistance.",
    "Supplied with 100% Positive Material Identification (PMI) and EN 10204 3.1 Mill Test Certification."
  ]
}

File: src/content/technical-data/stainless-chemical-composition.json
{
  "title": "Stainless Steel & Duplex Chemical Composition Specification Limits",
  "standard": "ASTM A240 / ASTM A182 / ASTM A312 / EN 10088",
  "category": "metallurgical-data",
  "metaTitle": "Stainless Steel Chemical Composition Matrix | Bhansali Metals",
  "metaDescription": "Standard chemical composition bounds (% weight) for austenitic, ferritic, and duplex stainless steels including SS 304, 316, 321, 310S, 904L, 2205, and 2507.",
  "description": "Accredited chemical composition ranges and elemental min/max bounds (% weight) showing key elements Cr, Ni, C, Mo, Mn, Si, P, and S per ASTM standards.",
  "downloadablePdf": "/downloads/stainless-steel-chemical-composition-bhansali.pdf",
  "tableHeaders": [
    "Grade",
    "UNS",
    "W.Nr.",
    "C",
    "Cr",
    "Ni",
    "Mo",
    "Mn",
    "Si",
    "P",
    "S",
    "Other Elements"
  ],
  "rows": [
    {
      "Grade": "SS 304",
      "UNS": "UNS S30400",
      "W.Nr.": "1.4301",
      "C": "0.08 max",
      "Cr": "18.0 - 20.0",
      "Ni": "8.0 - 10.5",
      "Mo": "-",
      "Mn": "2.00 max",
      "Si": "0.75 max",
      "P": "0.045 max",
      "S": "0.030 max",
      "Other Elements": "N 0.10 max"
    },
    {
      "Grade": "SS 304L",
      "UNS": "UNS S30403",
      "W.Nr.": "1.4306",
      "C": "0.030 max",
      "Cr": "17.5 - 19.5",
      "Ni": "8.0 - 12.0",
      "Mo": "-",
      "Mn": "2.00 max",
      "Si": "0.75 max",
      "P": "0.045 max",
      "S": "0.030 max",
      "Other Elements": "N 0.10 max"
    },
    {
      "Grade": "SS 316",
      "UNS": "UNS S31600",
      "W.Nr.": "1.4401",
      "C": "0.08 max",
      "Cr": "16.0 - 18.0",
      "Ni": "10.0 - 14.0",
      "Mo": "2.00 - 3.00",
      "Mn": "2.00 max",
      "Si": "0.75 max",
      "P": "0.045 max",
      "S": "0.030 max",
      "Other Elements": "N 0.10 max"
    },
    {
      "Grade": "SS 316L",
      "UNS": "UNS S31603",
      "W.Nr.": "1.4404",
      "C": "0.030 max",
      "Cr": "16.0 - 18.0",
      "Ni": "10.0 - 14.0",
      "Mo": "2.00 - 3.00",
      "Mn": "2.00 max",
      "Si": "0.75 max",
      "P": "0.045 max",
      "S": "0.030 max",
      "Other Elements": "N 0.10 max"
    },
    {
      "Grade": "SS 321",
      "UNS": "UNS S32100",
      "W.Nr.": "1.4541",
      "C": "0.08 max",
      "Cr": "17.0 - 19.0",
      "Ni": "9.0 - 12.0",
      "Mo": "-",
      "Mn": "2.00 max",
      "Si": "0.75 max",
      "P": "0.045 max",
      "S": "0.030 max",
      "Other Elements": "Ti 5x(C+N) min"
    },
    {
      "Grade": "SS 310S",
      "UNS": "UNS S31008",
      "W.Nr.": "1.4845",
      "C": "0.08 max",
      "Cr": "24.0 - 26.0",
      "Ni": "19.0 - 22.0",
      "Mo": "-",
      "Mn": "2.00 max",
      "Si": "1.50 max",
      "P": "0.045 max",
      "S": "0.030 max",
      "Other Elements": "-"
    },
    {
      "Grade": "SS 347",
      "UNS": "UNS S34700",
      "W.Nr.": "1.4550",
      "C": "0.08 max",
      "Cr": "17.0 - 19.0",
      "Ni": "9.0 - 13.0",
      "Mo": "-",
      "Mn": "2.00 max",
      "Si": "0.75 max",
      "P": "0.045 max",
      "S": "0.030 max",
      "Other Elements": "Nb 10xC min"
    },
    {
      "Grade": "SS 904L",
      "UNS": "UNS N08904",
      "W.Nr.": "1.4539",
      "C": "0.020 max",
      "Cr": "19.0 - 23.0",
      "Ni": "23.0 - 28.0",
      "Mo": "4.00 - 5.00",
      "Mn": "2.00 max",
      "Si": "1.00 max",
      "P": "0.045 max",
      "S": "0.035 max",
      "Other Elements": "Cu 1.0 - 2.0"
    },
    {
      "Grade": "Duplex 2205",
      "UNS": "UNS S31803 / S32205",
      "W.Nr.": "1.4462",
      "C": "0.030 max",
      "Cr": "22.0 - 23.0",
      "Ni": "4.5 - 6.5",
      "Mo": "3.00 - 3.50",
      "Mn": "2.00 max",
      "Si": "1.00 max",
      "P": "0.030 max",
      "S": "0.020 max",
      "Other Elements": "N 0.14 - 0.20"
    },
    {
      "Grade": "Super Duplex 2507",
      "UNS": "UNS S32750",
      "W.Nr.": "1.4410",
      "C": "0.030 max",
      "Cr": "24.0 - 26.0",
      "Ni": "6.0 - 8.0",
      "Mo": "3.00 - 5.00",
      "Mn": "1.20 max",
      "Si": "0.80 max",
      "P": "0.035 max",
      "S": "0.020 max",
      "Other Elements": "N 0.24 - 0.32"
    }
  ],
  "dualUnitAvailable": true,
  "notes": [
    "All values are percentages by weight (% wt) maximum unless a range or minimum is indicated.",
    "ASTM A240 / A182 ladle analysis specification compliance certified on all Bhansali Metals MTC 3.1 documents."
  ]
}
